Repository: mona2442/Polymer-Solubility-Data_Crystal16

# Polymer-Solubility-Data_Crystal16
This is the processed data which has been used for solubility modeling of the polymer-solvent systems using Crystal16 turbidity measurements

# Unprocessed CSST data
To process the raw data, you can use our [crystal16 analyzer package](https://github.com/jdkern11/csst_analyzer). Note, we use a Postgres database to house metadata related to our experiments as well as processed data results. To use our database set up, download Postgres and a database manager (such as [dbeaver](https://dbeaver.io/)), then create a new role and password for yourself and give the role super user, can login, and create database privileges. 

We also use [poetry](https://python-poetry.org/docs/) to manage python dependencies. You can install a virtual environment in this folder that has all requisite dependencies by first downloading python 3.9, then running `poetry env use path/to/python3.9_executable/bin/python` (the actual executable path), then by running `poetry install` from the command line in this folder.

## Database Creation
After setting up your virtual environment, modify the `.env` file in the Unprocessed_Data folder. In this file, modfiy the user and password with the role you configured.
```bash
CSST_DB_USER="your_postgres_role/username"
CSST_DB_PASSWORD="your_postgres_user_password"
CSST_DB_HOST="localhost"
CSST_DB_PORT="5432"
CSST_DB_NAME="crystal16"
```

You can then run the `build_database.py` script to build the database and add the polymer and solvent tables. After, run `add_data.py` to process the raw data files and add them to the database. Some example notebooks for analyzing the raw and processed data are available in the [`jupyter_notebooks` folder](jupyter_notebooks).

File: Unprocessed_Data/P4VP/MA P4VP-DMAc-Cyclohexanone-Isobutyl acetate-Ethanol.csv (part 1 of 18)
Crystal16 Data Report File,Version: 1014,,,,,,,
,,,,,,,,
,,,,,,,,
Experiment details,,,,,,,,
ExperimentNumber,0,,,,,,,
Experimentor,Mona,,,,,,,
Project,MA-Poly4vinylphenol-DMAc-Cyclohexanone-Isobutyl acetate-Ethanol,,,,,,,
Reactor1,14.55 mg/ml Poly4vinylphenol in DMAc,,,,,,,
Reactor2,15.42 mg/ml Poly4vinylphenol in Cyclohexanone,,,,,,,
Reactor3,15.7 mg/ml Poly4vinylphenol in Isobutyl acetate,,,,,,,
Reactor4,15.3 mg/ml Poly4vinylphenol in Ethanol,,,,,,,
,,,,,,,,
Labjournal,,,,,,,,
,,,,,,,,
,,,,,,,,
Description,,,,,,,,
polymer_ids,Poly4vinylphenol:41,,,,,,,
solvent_ids,DMAc:12,Cyclohexanone:20,Isobutyl acetate:46,Ethanol:4,,,,
Start of Experiment,1/18/24 14:32,,,,,,,
,,,,,,,,
Temperature Program,,,,,,,,
Block,D,,,,,,,
Heat to,20, at ,20, °C/min,,,,
Hold at,20, for ,12, sec,,,,
Tune,,,,,,,,
Hold at,20, for ,135, sec,,,,
Stir (Bottom) at,900, rpm,,,,,,
Heat to,60, at ,0.5, °C/min,,,,
Hold at,60, for ,3601, sec,,,,
Cool to,10, at ,0.5, °C/min,,,,
Hold at,10, for ,7201, sec,,,,
Heat to,60, at ,0.5, °C/min,,,,
Hold at,60, for ,3601, sec,,,,
Cool to,10, at ,0.5, °C/min,,,,
Hold at,10, for ,7201, sec,,,,
Heat to,25, at ,0.5, °C/min,,,,
Hold at,25, for ,3601, sec,,,,
,,,,,,,,
Data Block,,,,,,,,
Date Time,Decimal Time [mins],Temperature Setpoint [°C],Temperature Actual [°C],Reactor1 Transmission [%],Reactor2 Transmission [%],Reactor3 Transmission [%],Reactor4 Transmission [%],Stirring Rate [rpm]
1/18/24 14:32,0:00:01,26.2,26.6,100,100,100,100,0
1/18/24 14:32,0:00:03,25.9,26.6,100,100,100,100,0
1/18/24 14:32,0:00:04,25.6,26.6,100,100,100,100,0
1/18/24 14:32,0:00:05,25.2,26.6,100,100,100,100,0
1/18/24 14:32,0:00:06,24.9,26.5,100,100,100,100,0
1/18/24 14:32,0:00:07,24.6,26.4,100,100,100,100,0
1/18/24 14:32,0:00:08,24.2,26.3,100,100,100,100,0
1/18/24 14:32,0:00:09,23.9,26.1,100,100,100,100,0
1/18/24 14:32,0:00:10,23.6,25.9,100,100,100,100,0
1/18/24 14:32,0:00:11,23.2,25.7,100,100,100,100,0
1/18/24 14:32,0:00:12,22.9,25.5,100,100,100,100,0
1/18/24 14:32,0:00:13,22.6,25.3,100,100,100,100,0
1/18/24 14:32,0:00:14,22.2,25.1,100,100,100,100,0
1/18/24 14:32,0:00:15,21.9,24.8,100,100,100,100,0
1/18/24 14:32,0:00:16,21.6,24.6,100,100,100,100,0
1/18/24 14:33,0:00:17,21.2,24.3,100,100,100,100,0
1/18/24 14:33,0:00:18,20.9,24,100,100,100,100,0
1/18/24 14:33,0:00:19,20.6,23.8,100,100,100,100,0
1/18/24 14:33,0:00:20,20.2,23.5,100,100,100,100,0
1/18/24 14:33,0:00:21,20,23,100,100,100,100,0
1/18/24 14:33,0:00:22,20,22.7,100,100,100,100,0
1/18/24 14:33,0:00:23,20,22.4,100,100,100,100,0
1/18/24 14:33,0:00:24,20,22.1,100,100,100,100,0
1/18/24 14:33,0:00:25,20,21.9,100,100,100,100,0
1/18/24 14:33,0:00:26,20,21.7,100,100,100,100,0
1/18/24 14:33,0:00:27,20,21.5,100,100,100,100,0
1/18/24 14:33,0:00:28,20,21.3,100,100,100,100,0
1/18/24 14:33,0:00:29,20,21.2,100,100,100,100,0
1/18/24 14:33,0:00:30,20,21,100,100,100,100,0
1/18/24 14:33,0:00:31,20,20.9,100,100,100,100,0
1/18/24 14:33,0:00:32,20,20.8,100,100,100,100,0
1/18/24 14:33,0:00:33,20,20.8,100,100,100,100,0
1/18/24 14:33,0:00:34,20,20.7,100,100,100,100,0
1/18/24 14:33,0:00:35,20,20.6,100,100,100,100,0
1/18/24 14:33,0:00:37,20,20.5,100,100,100,100,0
1/18/24 14:33,0:00:37,20,20.5,100,100,100,100,0
1/18/24 14:33,0:00:38,20,20.4,100,100,100,100,0
1/18/24 14:33,0:00:39,20,20.4,100,100,100,100,0
1/18/24 14:33,0:00:40,20,20.3,100,100,100,100,0
1/18/24 14:33,0:00:42,20,20.3,100,100,100,100,0
1/18/24 14:33,0:00:43,20,20.2,100,100,100,100,0
1/18/24 14:33,0:00:46,20,20.2,100,100,100,100,0
1/18/24 14:33,0:00:49,20,20.3,100,100,100,100,0
1/18/24 14:33,0:00:50,20,20.2,100,100,100,100,0
1/18/24 14:33,0:00:57,20,20.2,100,100,100,100,0
1/18/24 14:33,0:00:58,20,20.2,53,100,100,100,0
1/18/24 14:33,0:01:00,20,20.2,53,100,100,100,0
1/18/24 14:33,0:01:01,20,20.1,53,100,100,100,0
1/18/24 14:33,0:01:11,20,20.1,53,100,100,100,0
1/18/24 14:33,0:01:14,20,20.1,53,100,100,100,0
1/18/24 14:33,0:01:15,20,20,53,100,100,100,0
1/18/24 14:34,0:01:16,20,20.1,53,100,100,100,0
1/18/24 14:34,0:01:17,20,20,53,100,100,100,0
1/18/24 14:34,0:01:23,20,20,53,100,100,100,0
1/18/24 14:34,0:01:24,20,20,53,100,100,100,0
1/18/24 14:34,0:01:34,20,20,53,100,100,100,0
1/18/24 14:34,0:01:35,20,20,53,100,100,100,0
1/18/24 14:34,0:01:36,20,20,53,100,100,100,0
1/18/24 14:34,0:01:37,20,20,67,100,100,100,0
1/18/24 14:34,0:01:38,20,20,100,100,100,100,0
1/18/24 14:34,0:01:39,20,20,100,65,100,100,0
1/18/24 14:34,0:01:40,20,20,100,65,100,100,0
1/18/24 14:34,0:01:41,20,20.1,100,65,100,100,0
1/18/24 14:34,0:01:43,20,20.1,100,65,100,100,0
1/18/24 14:34,0:01:44,20,20.1,100,65,100,100,0
1/18/24 14:34,0:01:45,20,20.2,100,65,100,100,0
1/18/24 14:34,0:01:46,20,20.1,100,65,100,100,0
1/18/24 14:34,0:01:47,20,20.2,100,65,100,100,0
1/18/24 14:34,0:01:48,20,20.1,100,65,100,100,0
1/18/24 14:34,0:01:50,20,20.1,100,65,100,100,0
1/18/24 14:34,0:01:51,20,20.1,100,65,100,100,0
1/18/24 14:34,0:01:52,20,20.1,100,65,100,100,0
1/18/24 14:34,0:01:54,20,20.1,100,65,100,100,0
1/18/24 14:34,0:01:56,20,20.1,100,65,100,100,0
1/18/24 14:34,0:01:59,20,20.1,100,65,100,100,0
1/18/24 14:34,0:02:00,20,20,100,65,100,100,0
1/18/24 14:34,0:02:02,20,20,100,65,100,100,0
1/18/24 14:34,0:02:03,20,20,100,64,100,100,0
1/18/24 14:34,0:02:04,20,20,100,77,100,100,0
1/18/24 14:34,0:02:05,20,20,100,92,57,100,0
1/18/24 14:34,0:02:06,20,20,100,89,57,100,0
1/18/24 14:34,0:02:07,20,20,100,95,57,100,0
1/18/24 14:34,0:02:08,20,20,100,96,57,100,0
1/18/24 14:34,0:02:09,20,20,100,100,57,100,0
1/18/24 14:34,0:02:10,20,20,100,100,57,100,0
1/18/24 14:34,0:02:15,20,20,100,100,57,100,0
1/18/24 14:35,0:02:17,20,20,100,100,57,100,0
1/18/24 14:35,0:02:35,20,20,100,100,57,100,0
1/18/24 14:35,0:02:36,20,20,100,100,1,100,0
1/18/24 14:35,0:02:37,20,20,100,100,1,63,0
1/18/24 14:35,0:02:38,20,20,100,100,1,60,0
1/18/24 14:35,0:02:39,20,20,100,100,2,60,0
1/18/24 14:35,0:02:48,20,20,100,100,2,60,0
1/18/24 14:35,0:02:49,20,20,100,100,3,60,0
1/18/24 14:35,0:02:50,20,20,100,100,4,60,0
1/18/24 14:35,0:02:51,20,20,100,100,4,60,0
1/18/24 14:35,0:02:52,20,20,100,100,5,60,0
1/18/24 14:35,0:02:53,20,20,100,100,6,60,0
1/18/24 14:35,0:02:54,20,20,100,100,7,60,0
1/18/24 14:35,0:02:55,20,20,100,100,8,60,0
1/18/24 14:35,0:02:56,20,20,100,100,9,60,0
1/18/24 14:35,0:02:59,20,20,100,100,9,60,0
1/18/24 14:35,0:03:00,20,20,100,100,9,79,0
1/18/24 14:35,0:03:01,20,20,100,100,9,100,0
1/18/24 14:35,0:03:05,20,20,100,100,2,100,0
1/18/24 14:35,0:03:06,20,20,100,100,2,100,0
1/18/24 14:35,0:03:07,20,20,100,100,1,100,0
1/18/24 14:35,0:03:15,20,20,100,100,1,100,0
1/18/24 14:36,0:03:16,20.1,20,100,100,1,100,0
1/18/24 14:36,0:03:18,20.1,20,100,100,1,100,0
1/18/24 14:36,0:03:20,20.1,20,100,100,1,100,0
1/18/24 14:36,0:03:28,20.2,20,100,100,1,100,0
1/18/24 14:36,0:03:29,20.2,20,100,100,1,100,0
1/18/24 14:36,0:03:30,20.2,20.1,100,100,1,100,0
1/18/24 14:36,0:03:31,20.2,20,100,100,1,100,0
1/18/24 14:36,0:03:32,20.2,20.1,100,100,1,100,0
1/18/24 14:36,0:03:34,20.2,20.1,100,100,1,100,0
1/18/24 14:36,0:03:35,20.2,20.1,100,100,1,100,0
1/18/24 14:36,0:03:40,20.3,20.1,100,100,1,100,0
1/18/24 14:36,0:03:44,20.3,20.1,100,100,1,100,0
1/18/24 14:36,0:03:45,20.3,20.2,100,100,1,100,0
1/18/24 14:36,0:03:48,20.3,20.2,100,100,1,100,0
1/18/24 14:36,0:03:52,20.4,20.2,100,100,1,100,0
1/18/24 14:36,0:03:54,20.4,20.2,100,100,1,100,0
1/18/24 14:36,0:03:55,20.4,20.2,100,100,2,100,0
1/18/24 14:36,0:03:56,20.4,20.3,100,100,2,100,0
1/18/24 14:36,0:03:58,20.4,20.3,100,100,2,100,0
1/18/24 14:36,0:04:01,20.4,20.3,100,100,2,100,0
1/18/24 14:36,0:04:02,20.4,20.3,100,100,2,100,0
1/18/24 14:36,0:04:04,20.5,20.3,100,100,2,100,0
1/18/24 14:36,0:04:07,20.5,20.3,100,100,2,100,0
1/18/24 14:36,0:04:08,20.5,20.4,100,100,2,100,0
1/18/24 14:36,0:04:16,20.6,20.4,100,100,2,100,0
1/18/24 14:37,0:04:19,20.6,20.4,100,100,2,100,0
1/18/24 14:37,0:04:20,20.6,20.5,100,100,2,100,0
1/18/24 14:37,0:04:28,20.7,20.5,100,100,2,100,0
1/18/24 14:37,0:04:31,20.7,20.5,100,100,2,100,0
1/18/24 14:37,0:04:32,20.7,20.6,100,100,2,100,0
1/18/24 14:37,0:04:37,20.7,20.6,100,100,2,100,0
1/18/24 14:37,0:04:38,20.7,20.6,100,100,3,100,0
1/18/24 14:37,0:04:40,20.8,20.6,100,100,3,100,0
1/18/24 14:37,0:04:44,20.8,20.6,100,100,3,100,0
1/18/24 14:37,0:04:45,20.8,20.7,100,100,3,100,0
1/18/24 14:37,0:04:52,20.9,20.7,100,100,3,100,0
1/18/24 14:37,0:04:55,20.9,20.7,100,100,3,100,0
1/18/24 14:37,0:04:56,20.9,20.7,100,100,4,100,0
1/18/24 14:37,0:04:57,20.9,20.8,100,100,4,100,0
1/18/24 14:37,0:05:04,21,20.8,100,100,4,100,0
1/18/24 14:37,0:05:07,21,20.8,100,100,4,100,0
1/18/24 14:37,0:05:08,21,20.9,100,100,4,100,0
1/18/24 14:37,0:05:16,21.1,20.9,100,100,4,100,0
1/18/24 14:38,0:05:19,21.1,20.9,100,100,4,100,0
1/18/24 14:38,0:05:20,21.1,21,100,100,5,100,0
1/18/24 14:38,0:05:21,21.1,21,100,100,5,100,0
1/18/24 14:38,0:05:22,21.1,21,100,100,4,100,0
1/18/24 14:38,0:05:23,21.1,21,100,100,4,100,0
1/18/24 14:38,0:05:24,21.1,21,100,100,5,100,0
1/18/24 14:38,0:05:28,21.2,21,100,100,5,100,0
1/18/24 14:38,0:05:30,21.2,21,100,100,5,100,0
1/18/24 14:38,0:05:31,21.2,21,100,100,6,100,0
1/18/24 14:38,0:05:32,21.2,21.1,100,100,6,100,0
1/18/24 14:38,0:05:33,21.2,21.1,100,100,5,100,0
1/18/24 14:38,0:05:34,21.2,21.1,100,100,6,100,0
1/18/24 14:38,0:05:36,21.2,21.1,100,100,6,100,0
1/18/24 14:38,0:05:40,21.3,21.1,100,100,6,100,0
1/18/24 14:38,0:05:42,21.3,21.1,100,100,6,100,0
1/18/24 14:38,0:05:43,21.3,21.1,100,100,6,100,0
1/18/24 14:38,0:05:44,21.3,21.2,100,100,6,100,0
1/18/24 14:38,0:05:47,21.3,21.2,100,100,6,100,0
1/18/24 14:38,0:05:49,21.3,21.2,100,100,6,100,0
1/18/24 14:38,0:05:50,21.3,21.2,100,100,6,100,0
1/18/24 14:38,0:05:51,21.3,21.2,100,100,7,100,0
1/18/24 14:38,0:05:52,21.4,21.2,100,100,6,100,0
1/18/24 14:38,0:05:53,21.4,21.2,100,100,7,100,0
1/18/24 14:38,0:05:54,21.4,21.2,100,100,7,100,0
1/18/24 14:38,0:05:55,21.4,21.2,100,100,7,100,0
1/18/24 14:38,0:05:56,21.4,21.3,100,100,7,100,0
1/18/24 14:38,0:06:03,21.5,21.3,100,100,7,100,0
1/18/24 14:38,0:06:07,21.5,21.3,100,100,7,100,0
1/18/24 14:38,0:06:08,21.5,21.4,100,100,7,100,0
1/18/24 14:38,0:06:09,21.5,21.4,100,100,7,100,0
1/18/24 14:38,0:06:10,21.5,21.4,100,100,7,100,0
1/18/24 14:38,0:06:11,21.5,21.4,100,100,8,100,0
1/18/24 14:38,0:06:12,21.5,21.4,100,100,7,100,0
1/18/24 14:38,0:06:13,21.5,21.4,100,100,8,100,0
1/18/24 14:38,0:06:14,21.5,21.4,100,100,9,100,0
1/18/24 14:38,0:06:15,21.5,21.4,100,100,8,100,0
1/18/24 14:38,0:06:16,21.6,21.4,100,100,8,100,0
1/18/24 14:39,0:06:18,21.6,21.4,100,100,8,100,0
1/18/24 14:39,0:06:19,21.6,21.5,100,100,8,100,0
1/18/24 14:39,0:06:20,21.6,21.5,100,100,8,100,0
1/18/24 14:39,0:06:21,21.6,21.5,100,100,9,100,0
1/18/24 14:39,0:06:22,21.6,21.5,100,100,9,100,0
1/18/24 14:39,0:06:23,21.6,21.5,100,100,8,100,0
1/18/24 14:39,0:06:24,21.6,21.5,100,100,9,100,0
1/18/24 14:39,0:06:28,21.7,21.5,100,100,9,100,0
1/18/24 14:39,0:06:30,21.7,21.5,100,100,9,100,0
1/18/24 14:39,0:06:31,21.7,21.6,100,100,9,100,0
1/18/24 14:39,0:06:32,21.7,21.6,100,100,9,100,0
1/18/24 14:39,0:06:33,21.7,21.6,100,100,10,100,0
1/18/24 14:39,0:06:34,21.7,21.6,100,100,10,100,0
1/18/24 14:39,0:06:35,21.7,21.6,100,100,9,100,0
1/18/24 14:39,0:06:36,21.7,21.6,100,100,10,100,0
1/18/24 14:39,0:06:37,21.7,21.6,100,100,9,100,0
1/18/24 14:39,0:06:38,21.7,21.6,100,100,10,100,0
1/18/24 14:39,0:06:40,21.8,21.6,100,100,10,100,0
1/18/24 14:39,0:06:43,21.8,21.6,100,100,10,100,0
1/18/24 14:39,0:06:44,21.8,21.7,100,100,10,100,0
1/18/24 14:39,0:06:49,21.8,21.7,100,100,10,100,0
1/18/24 14:39,0:06:51,21.8,21.7,100,100,10,100,0
1/18/24 14:39,0:06:52,21.9,21.7,100,100,11,100,0
1/18/24 14:39,0:06:53,21.9,21.7,100,100,10,100,0
1/18/24 14:39,0:06:54,21.9,21.7,100,100,11,100,0
1/18/24 14:39,0:06:55,21.9,21.8,100,100,11,100,0
1/18/24 14:39,0:06:59,21.9,21.8,100,100,11,100,0
1/18/24 14:39,0:07:00,21.9,21.8,100,100,12,100,0
1/18/24 14:39,0:07:04,22,21.8,100,100,12,100,0
1/18/24 14:39,0:07:05,22,21.9,100,100,12,100,0
1/18/24 14:39,0:07:07,22,21.9,100,100,12,100,0
1/18/24 14:39,0:07:09,22,21.9,100,100,12,100,0
1/18/24 14:39,0:07:12,22,21.9,100,100,12,100,0
1/18/24 14:39,0:07:13,22,21.9,100,100,13,100,0
1/18/24 14:39,0:07:15,22.1,21.9,100,100,13,100,0
1/18/24 14:40,0:07:16,22.1,21.9,100,100,13,100,0
1/18/24 14:40,0:07:17,22.1,22,100,100,13,100,0
1/18/24 14:40,0:07:18,22.1,22,100,100,12,100,0
1/18/24 14:40,0:07:19,22.1,22,100,100,14,100,0
1/18/24 14:40,0:07:20,22.1,22,100,100,13,100,0
1/18/24 14:40,0:07:21,22.1,22,100,100,14,100,0
1/18/24 14:40,0:07:24,22.1,22,100,100,14,100,0
1/18/24 14:40,0:07:25,22.1,22,100,100,14,100,0
1/18/24 14:40,0:07:28,22.2,22,100,100,14,100,0
1/18/24 14:40,0:07:29,22.2,22,100,100,14,100,0
1/18/24 14:40,0:07:30,22.2,22.1,100,100,14,100,0
1/18/24 14:40,0:07:31,22.2,22.1,100,100,14,100,0
1/18/24 14:40,0:07:32,22.2,22.1,100,100,15,100,0
1/18/24 14:40,0:07:33,22.2,22.1,100,100,14,100,0
1/18/24 14:40,0:07:35,22.2,22.1,100,100,14,100,0
1/18/24 14:40,0:07:36,22.2,22.1,100,100,15,100,0
1/18/24 14:40,0:07:40,22.3,22.1,100,100,15,100,0
1/18/24 14:40,0:07:41,22.3,22.2,100,100,15,100,0
1/18/24 14:40,0:07:44,22.3,22.2,100,100,15,100,0
1/18/24 14:40,0:07:45,22.3,22.2,100,100,16,100,0
1/18/24 14:40,0:07:46,22.3,22.2,100,100,15,100,0
1/18/24 14:40,0:07:47,22.3,22.2,100,100,16,100,0
1/18/24 14:40,0:07:48,22.3,22.2,100,100,16,100,0
1/18/24 14:40,0:07:49,22.3,22.2,100,100,16,100,0
1/18/24 14:40,0:07:50,22.3,22.2,100,100,17,100,0
1/18/24 14:40,0:07:51,22.3,22.2,100,100,16,100,0
1/18/24 14:40,0:07:52,22.4,22.2,100,100,17,100,0
1/18/24 14:40,0:07:53,22.4,22.3,100,100,17,100,0
1/18/24 14:40,0:07:54,22.4,22.3,100,100,17,100,0
1/18/24 14:40,0:07:57,22.4,22.3,100,100,17,100,0
1/18/24 14:40,0:07:58,22.4,22.3,100,100,17,100,0
1/18/24 14:40,0:08:00,22.4,22.3,100,100,17,100,0
1/18/24 14:40,0:08:02,22.4,22.3,100,100,17,100,0
1/18/24 14:40,0:08:03,22.4,22.3,100,100,18,100,0
1/18/24 14:40,0:08:04,22.5,22.3,100,100,18,100,0
1/18/24 14:40,0:08:05,22.5,22.4,100,100,18,100,0
1/18/24 14:40,0:08:06,22.5,22.4,100,100,18,100,0
1/18/24 14:40,0:08:07,22.5,22.4,100,100,18,100,0
1/18/24 14:40,0:08:08,22.5,22.4,100,100,18,100,0
1/18/24 14:40,0:08:10,22.5,22.4,100,100,18,100,0
1/18/24 14:40,0:08:11,22.5,22.4,100,100,19,100,0
1/18/24 14:40,0:08:12,22.5,22.4,100,100,19,100,0
1/18/24 14:40,0:08:15,22.5,22.4,100,100,19,100,0
1/18/24 14:41,0:08:16,22.6,22.5,100,100,19,100,0
1/18/24 14:41,0:08:18,22.6,22.5,100,100,19,100,0
1/18/24 14:41,0:08:19,22.6,22.5,100,100,20,100,0
1/18/24 14:41,0:08:20,22.6,22.5,100,100,19,100,0
1/18/24 14:41,0:08:21,22.6,22.5,100,100,20,100,0
1/18/24 14:41,0:08:25,22.6,22.5,100,100,20,100,0
1/18/24 14:41,0:08:26,22.6,22.6,100,100,20,100,0
1/18/24 14:41,0:08:27,22.7,22.6,100,100,21,100,0
1/18/24 14:41,0:08:28,22.7,22.6,100,100,20,100,0
1/18/24 14:41,0:08:29,22.7,22.6,100,100,21,100,0
1/18/24 14:41,0:08:30,22.7,22.6,100,100,21,100,0
1/18/24 14:41,0:08:31,22.7,22.6,100,100,22,100,0
1/18/24 14:41,0:08:32,22.7,22.6,100,100,22,100,0
1/18/24 14:41,0:08:33,22.7,22.6,100,100,21,100,0
1/18/24 14:41,0:08:34,22.7,22.6,100,100,22,100,0
1/18/24 14:41,0:08:35,22.7,22.6,100,100,22,100,0
1/18/24 14:41,0:08:36,22.7,22.6,100,100,21,100,0
1/18/24 14:41,0:08:37,22.7,22.6,100,100,22,100,0
1/18/24 14:41,0:08:39,22.7,22.6,100,100,22,100,0
1/18/24 14:41,0:08:40,22.8,22.7,100,100,22,100,0
1/18/24 14:41,0:08:45,22.8,22.7,100,100,22,100,0
1/18/24 14:41,0:08:46,22.8,22.7,100,100,23,100,0
1/18/24 14:41,0:08:47,22.8,22.7,100,100,23,100,0
1/18/24 14:41,0:08:48,22.8,22.7,100,100,22,100,0
1/18/24 14:41,0:08:49,22.8,22.7,100,100,23,100,0
1/18/24 14:41,0:08:50,22.8,22.7,100,100,23,100,0
1/18/24 14:41,0:08:51,22.8,22.8,100,100,25,100,0
1/18/24 14:41,0:08:52,22.9,22.8,100,100,23,100,0
1/18/24 14:41,0:08:53,22.9,22.8,100,100,23,100,0
1/18/24 14:41,0:08:57,22.9,22.8,100,100,23,100,0
1/18/24 14:41,0:08:58,22.9,22.8,100,100,24,100,0
1/18/24 14:41,0:08:59,22.9,22.8,100,100,24,100,0
1/18/24 14:41,0:09:00,22.9,22.8,100,100,25,100,0
1/18/24 14:41,0:09:01,22.9,22.8,100,100,25,100,0
1/18/24 14:41,0:09:02,22.9,22.9,100,100,25,100,0
1/18/24 14:41,0:09:03,22.9,22.9,100,100,24,100,0
1/18/24 14:41,0:09:04,23,22.9,100,100,25,100,0
1/18/24 14:41,0:09:08,23,22.9,100,100,25,100,0
1/18/24 14:41,0:09:09,23,22.9,100,100,26,100,0
1/18/24 14:41,0:09:14,23,22.9,100,100,26,100,0
1/18/24 14:41,0:09:15,23,23,100,100,26,100,0
1/18/24 14:41,0:09:16,23.1,23,100,100,26,100,0
1/18/24 14:42,0:09:17,23.1,23,100,100,27,100,0
1/18/24 14:42,0:09:18,23.1,23,100,100,28,100,0
1/18/24 14:42,0:09:19,23.1,23,100,100,27,100,0
1/18/24 14:42,0:09:21,23.1,23,100,100,27,100,0
1/18/24 14:42,0:09:22,23.1,23,100,100,28,100,0
1/18/24 14:42,0:09:24,23.1,23,100,100,28,100,0
1/18/24 14:42,0:09:25,23.1,23,100,100,26,100,0
1/18/24 14:42,0:09:26,23.1,23,100,100,28,100,0
1/18/24 14:42,0:09:27,23.1,23,100,100,28,100,0
1/18/24 14:42,0:09:28,23.2,23.1,100,100,28,100,0
1/18/24 14:42,0:09:29,23.2,23.1,100,100,29,100,0
1/18/24 14:42,0:09:30,23.2,23.1,100,100,28,100,0
1/18/24 14:42,0:09:31,23.2,23.1,100,100,29,100,0
1/18/24 14:42,0:09:32,23.2,23.1,100,100,28,100,0
1/18/24 14:42,0:09:33,23.2,23.1,100,100,29,100,0
1/18/24 14:42,0:09:35,23.2,23.1,100,100,29,100,0
1/18/24 14:42,0:09:36,23.2,23.1,100,100,30,100,0
1/18/24 14:42,0:09:37,23.2,23.1,100,100,30,100,0
1/18/24 14:42,0:09:38,23.2,23.2,100,100,30,100,0
1/18/24 14:42,0:09:39,23.3,23.1,100,100,30,100,0
1/18/24 14:42,0:09:40,23.3,23.2,100,100,30,100,0
1/18/24 14:42,0:09:41,23.3,23.2,100,100,30,100,0
1/18/24 14:42,0:09:42,23.3,23.2,100,100,31,100,0
1/18/24 14:42,0:09:43,23.3,23.2,100,100,30,100,0
1/18/24 14:42,0:09:44,23.3,23.2,100,100,31,100,0
1/18/24 14:42,0:09:45,23.3,23.2,100,100,30,100,0
1/18/24 14:42,0:09:46,23.3,23.2,100,100,30,100,0
1/18/24 14:42,0:09:47,23.3,23.2,100,100,31,100,0
1/18/24 14:42,0:09:48,23.3,23.2,100,100,31,100,0
1/18/24 14:42,0:09:49,23.3,23.2,100,100,32,100,0
1/18/24 14:42,0:09:50,23.3,23.2,100,100,31,100,0
1/18/24 14:42,0:09:51,23.4,23.2,100,100,31,100,0
1/18/24 14:42,0:09:53,23.4,23.2,100,100,31,100,0
1/18/24 14:42,0:09:54,23.4,23.3,100,100,31,100,0
1/18/24 14:42,0:09:55,23.4,23.3,100,100,31,100,0
1/18/24 14:42,0:09:56,23.4,23.3,100,100,32,100,0
1/18/24 14:42,0:09:57,23.4,23.3,100,100,32,100,0
1/18/24 14:42,0:09:58,23.4,23.3,100,100,31,100,0
1/18/24 14:42,0:09:59,23.4,23.3,100,100,32,100,0
1/18/24 14:42,0:10:01,23.4,23.3,100,100,32,100,0
1/18/24 14:42,0:10:02,23.4,23.3,100,100,33,100,0
1/18/24 14:42,0:10:03,23.4,23.3,100,100,33,100,0
1/18/24 14:42,0:10:04,23.5,23.3,100,100,32,100,0
1/18/24 14:42,0:10:05,23.5,23.3,100,100,34,100,0
1/18/24 14:42,0:10:06,23.5,23.3,100,100,33,100,0
1/18/24 14:42,0:10:07,23.5,23.4,100,100,34,100,0
1/18/24 14:42,0:10:08,23.5,23.4,100,100,33,100,0
1/18/24 14:42,0:10:09,23.5,23.4,100,100,33,100,0
1/18/24 14:42,0:10:10,23.5,23.4,100,100,35,100,0
1/18/24 14:42,0:10:11,23.5,23.4,100,100,34,100,0
1/18/24 14:42,0:10:12,23.5,23.4,100,100,35,100,0
1/18/24 14:42,0:10:15,23.5,23.4,100,100,35,100,0
1/18/24 14:42,0:10:16,23.6,23.4,100,100,34,100,0
1/18/24 14:43,0:10:17,23.6,23.4,100,100,35,100,0
1/18/24 14:43,0:10:18,23.6,23.4,100,100,35,100,0
1/18/24 14:43,0:10:19,23.6,23.5,100,100,36,100,0
1/18/24 14:43,0:10:20,23.6,23.5,100,100,35,100,0
1/18/24 14:43,0:10:21,23.6,23.5,100,100,36,100,0
1/18/24 14:43,0:10:22,23.6,23.5,100,100,36,100,0
1/18/24 14:43,0:10:23,23.6,23.5,100,100,35,100,0
1/18/24 14:43,0:10:24,23.6,23.5,100,100,35,100,0
1/18/24 14:43,0:10:25,23.6,23.5,100,100,36,100,0
1/18/24 14:43,0:10:28,23.7,23.5,100,100,36,100,0
1/18/24 14:43,0:10:29,23.7,23.5,100,100,36,100,0
1/18/24 14:43,0:10:30,23.7,23.5,100,100,37,100,0
1/18/24 14:43,0:10:31,23.7,23.6,100,100,38,100,0
1/18/24 14:43,0:10:32,23.7,23.6,100,100,36,100,0
1/18/24 14:43,0:10:33,23.7,23.6,100,100,37,100,0
1/18/24 14:43,0:10:34,23.7,23.6,100,100,38,100,0
1/18/24 14:43,0:10:35,23.7,23.6,100,100,37,100,0
1/18/24 14:43,0:10:36,23.7,23.6,100,100,38,100,0
1/18/24 14:43,0:10:37,23.7,23.6,100,100,37,100,0
1/18/24 14:43,0:10:38,23.7,23.6,100,100,37,100,0
1/18/24 14:43,0:10:39,23.7,23.6,100,100,39,100,0
1/18/24 14:43,0:10:40,23.8,23.6,100,100,38,100,0
1/18/24 14:43,0:10:41,23.8,23.6,100,100,39,100,0
1/18/24 14:43,0:10:42,23.8,23.7,100,100,40,100,0
1/18/24 14:43,0:10:43,23.8,23.7,100,100,38,100,0
1/18/24 14:43,0:10:44,23.8,23.7,100,100,38,100,0
1/18/24 14:43,0:10:45,23.8,23.7,100,100,39,100,0
1/18/24 14:43,0:10:48,23.8,23.7,100,100,39,100,0
1/18/24 14:43,0:10:49,23.8,23.7,100,100,40,100,0
1/18/24 14:43,0:10:50,23.8,23.7,100,100,40,100,0
1/18/24 14:43,0:10:51,23.9,23.7,100,100,40,100,0
1/18/24 14:43,0:10:52,23.9,23.7,100,100,40,100,0
1/18/24 14:43,0:10:53,23.9,23.7,100,100,39,100,0
1/18/24 14:43,0:10:54,23.9,23.8,100,100,41,100,0
1/18/24 14:43,0:10:55,23.9,23.8,100,100,39,100,0
1/18/24 14:43,0:10:56,23.9,23.8,100,100,41,100,0
1/18/24 14:43,0:10:57,23.9,23.8,100,100,42,100,0
1/18/24 14:43,0:10:58,23.9,23.8,100,100,41,100,0
1/18/24 14:43,0:11:00,23.9,23.8,100,100,41,100,0
1/18/24 14:43,0:11:01,23.9,23.8,100,100,41,100,0
1/18/24 14:43,0:11:02,23.9,23.8,100,100,43,100,0
1/18/24 14:43,0:11:04,24,23.8,100,100,41,100,0
1/18/24 14:43,0:11:05,24,23.8,100,100,42,100,0
1/18/24 14:43,0:11:06,24,23.8,100,100,42,100,0
1/18/24 14:43,0:11:07,24,23.9,100,100,42,100,0
1/18/24 14:43,0:11:08,24,23.9,100,100,42,100,0
1/18/24 14:43,0:11:09,24,23.9,100,100,43,100,0
1/18/24 14:43,0:11:10,24,23.9,100,100,43,100,0
1/18/24 14:43,0:11:11,24,23.9,100,100,42,100,0
1/18/24 14:43,0:11:12,24,23.9,100,100,43,100,0
1/18/24 14:43,0:11:13,24,23.9,100,100,44,100,0
1/18/24 14:43,0:11:14,24,23.9,100,100,43,100,0
1/18/24 14:43,0:11:15,24,23.9,100,100,44,100,0
1/18/24 14:43,0:11:16,24.1,23.9,100,100,43,100,0
1/18/24 14:44,0:11:17,24.1,23.9,100,100,43,100,0
1/18/24 14:44,0:11:18,24.1,23.9,100,100,44,100,0
1/18/24 14:44,0:11:19,24.1,24,100,100,44,100,0
1/18/24 14:44,0:11:20,24.1,24,100,100,43,100,0
1/18/24 14:44,0:11:21,24.1,24,100,100,44,100,0
1/18/24 14:44,0:11:22,24.1,24,100,100,44,100,0
1/18/24 14:44,0:11:23,24.1,24.1,100,100,45,100,0
1/18/24 14:44,0:11:24,24.1,24.1,100,100,45,100,0
1/18/24 14:44,0:11:25,24.1,24,100,100,46,100,0
1/18/24 14:44,0:11:26,24.1,24.1,100,100,45,100,0
1/18/24 14:44,0:11:27,24.1,24,100,100,46,100,0
1/18/24 14:44,0:11:28,24.2,24,100,100,46,100,0
1/18/24 14:44,0:11:30,24.2,24,100,100,46,100,0
1/18/24 14:44,0:11:31,24.2,24.1,100,100,46,100,0
1/18/24 14:44,0:11:32,24.2,24.1,100,100,46,100,0
1/18/24 14:44,0:11:33,24.2,24.1,100,100,46,100,0
1/18/24 14:44,0:11:35,24.2,24.1,100,100,46,100,0
1/18/24 14:44,0:11:36,24.2,24.2,100,100,46,100,0
1/18/24 14:44,0:11:37,24.2,24.2,100,100,46,100,0
1/18/24 14:44,0:11:38,24.2,24.2,100,100,47,100,0
1/18/24 14:44,0:11:39,24.2,24.2,100,100,47,100,0
1/18/24 14:44,0:11:40,24.3,24.1,100,100,47,100,0
1/18/24 14:44,0:11:41,24.3,24.1,100,100,48,100,0
1/18/24 14:44,0:11:42,24.3,24.2,100,100,47,100,0
1/18/24 14:44,0:11:43,24.3,24.2,100,100,49,100,0
1/18/24 14:44,0:11:44,24.3,24.2,100,100,47,100,0
1/18/24 14:44,0:11:45,24.3,24.2,100,100,47,100,0
1/18/24 14:44,0:11:46,24.3,24.2,100,100,49,100,0
1/18/24 14:44,0:11:47,24.3,24.2,100,100,49,100,0
1/18/24 14:44,0:11:48,24.3,24.2,100,100,47,100,0
1/18/24 14:44,0:11:49,24.3,24.2,100,100,48,100,0
1/18/24 14:44,0:11:50,24.3,24.2,100,100,49,100,0
1/18/24 14:44,0:11:51,24.4,24.3,100,100,49,100,0
1/18/24 14:44,0:11:52,24.4,24.2,100,100,49,100,0
1/18/24 14:44,0:11:53,24.4,24.2,100,100,49,100,0
1/18/24 14:44,0:11:54,24.4,24.2,100,100,50,100,0
1/18/24 14:44,0:11:55,24.4,24.3,100,100,49,100,0
1/18/24 14:44,0:11:56,24.4,24.3,100,100,50,100,0
1/18/24 14:44,0:11:57,24.4,24.3,100,100,50,100,0
1/18/24 14:44,0:11:58,24.4,24.3,100,100,51,100,0
1/18/24 14:44,0:11:59,24.4,24.3,100,100,49,100,0
1/18/24 14:44,0:12:00,24.4,24.4,100,100,51,100,0
1/18/24 14:44,0:12:01,24.4,24.4,100,100,50,100,0
1/18/24 14:44,0:12:02,24.4,24.4,100,100,51,100,0
1/18/24 14:44,0:12:03,24.5,24.4,100,100,52,100,0
1/18/24 14:44,0:12:04,24.5,24.3,100,100,52,100,0
1/18/24 14:44,0:12:05,24.5,24.4,100,100,51,100,0
1/18/24 14:44,0:12:06,24.5,24.4,100,100,51,100,0
1/18/24 14:44,0:12:07,24.5,24.4,100,100,51,100,0
1/18/24 14:44,0:12:08,24.5,24.4,100,100,52,100,0
1/18/24 14:44,0:12:09,24.5,24.4,100,100,51,100,0
1/18/24 14:44,0:12:10,24.5,24.4,100,100,51,100,0
1/18/24 14:44,0:12:11,24.5,24.5,100,100,52,100,0
1/18/24 14:44,0:12:12,24.5,24.5,100,100,52,100,0
1/18/24 14:44,0:12:13,24.5,24.5,100,100,54,100,0
1/18/24 14:44,0:12:14,24.5,24.5,100,100,52,100,0
1/18/24 14:44,0:12:15,24.6,24.5,100,100,52,100,0
1/18/24 14:45,0:12:16,24.6,24.5,100,100,53,100,0
1/18/24 14:45,0:12:17,24.6,24.5,100,100,52,100,0
1/18/24 14:45,0:12:18,24.6,24.5,100,100,54,100,0
1/18/24 14:45,0:12:19,24.6,24.5,100,100,53,100,0
1/18/24 14:45,0:12:20,24.6,24.5,100,100,54,100,0
1/18/24 14:45,0:12:21,24.6,24.5,100,100,54,100,0
1/18/24 14:45,0:12:23,24.6,24.5,100,100,53,100,0
1/18/24 14:45,0:12:24,24.6,24.6,100,100,54,100,0
1/18/24 14:45,0:12:27,24.6,24.6,100,100,54,100,0
1/18/24 14:45,0:12:28,24.7,24.6,100,100,55,100,0
1/18/24 14:45,0:12:29,24.7,24.6,100,100,55,100,0
1/18/24 14:45,0:12:30,24.7,24.6,100,100,54,100,0
1/18/24 14:45,0:12:31,24.7,24.6,100,100,55,100,0
1/18/24 14:45,0:12:32,24.7,24.6,100,100,55,100,0
1/18/24 14:45,0:12:33,24.7,24.6,100,100,56,100,0
1/18/24 14:45,0:12:34,24.7,24.6,100,100,56,100,0
1/18/24 14:45,0:12:35,24.7,24.7,100,100,55,100,0
1/18/24 14:45,0:12:36,24.7,24.7,100,100,56,100,0
1/18/24 14:45,0:12:37,24.7,24.7,100,100,56,100,0
1/18/24 14:45,0:12:38,24.7,24.7,100,100,57,100,0
1/18/24 14:45,0:12:40,24.8,24.7,100,100,57,100,0
1/18/24 14:45,0:12:41,24.8,24.7,100,100,57,100,0
1/18/24 14:45,0:12:42,24.8,24.7,100,100,56,100,0
1/18/24 14:45,0:12:43,24.8,24.7,100,100,57,100,0
1/18/24 14:45,0:12:45,24.8,24.7,100,100,57,100,0
1/18/24 14:45,0:12:46,24.8,24.7,100,100,59,100,0
1/18/24 14:45,0:12:47,24.8,24.8,100,100,57,100,0
1/18/24 14:45,0:12:48,24.8,24.8,100,100,57,100,0
1/18/24 14:45,0:12:49,24.8,24.8,100,100,58,100,0
1/18/24 14:45,0:12:50,24.8,24.8,100,100,58,100,0
1/18/24 14:45,0:12:51,24.8,24.8,100,100,59,100,0
1/18/24 14:45,0:12:52,24.9,24.8,100,100,58,100,0
1/18/24 14:45,0:12:53,24.9,24.8,100,100,58,100,0
1/18/24 14:45,0:12:54,24.9,24.8,100,100,59,100,0
1/18/24 14:45,0:12:55,24.9,24.8,100,100,58,100,0
1/18/24 14:45,0:12:56,24.9,24.8,100,100,58,100,0
1/18/24 14:45,0:12:57,24.9,24.8,100,100,60,100,0
1/18/24 14:45,0:12:58,24.9,24.8,100,100,60,100,0
1/18/24 14:45,0:12:59,24.9,24.9,100,100,60,100,0
1/18/24 14:45,0:13:01,24.9,24.9,100,100,60,100,0
1/18/24 14:45,0:13:02,24.9,24.9,100,100,61,100,0
1/18/24 14:45,0:13:03,25,24.9,100,100,61,100,0
1/18/24 14:45,0:13:04,25,24.9,100,100,62,100,0
1/18/24 14:45,0:13:05,25,24.9,100,100,60,100,0
1/18/24 14:45,0:13:06,25,24.9,100,100,60,100,0
1/18/24 14:45,0:13:07,25,24.9,100,100,60,100,0
1/18/24 14:45,0:13:08,25,24.9,100,100,61,100,0
1/18/24 14:45,0:13:09,25,24.9,100,100,62,100,0
1/18/24 14:45,0:13:10,25,25,100,100,62,100,0
1/18/24 14:45,0:13:11,25,25,100,100,61,100,0
1/18/24 14:45,0:13:12,25,25,100,100,62,100,0
1/18/24 14:45,0:13:14,25,25,100,100,62,100,0
1/18/24 14:45,0:13:15,25.1,25,100,100,61,100,0
1/18/24 14:46,0:13:16,25.1,25,100,100,62,100,0
1/18/24 14:46,0:13:17,25.1,25,100,100,63,100,0
1/18/24 14:46,0:13:18,25.1,25,100,100,63,100,0
1/18/24 14:46,0:13:19,25.1,25,100,100,62,100,0
1/18/24 14:46,0:13:20,25.1,25,100,100,63,100,0
1/18/24 14:46,0:13:21,25.1,25,100,100,62,100,0
1/18/24 14:46,0:13:22,25.1,25.1,100,100,64,100,0
1/18/24 14:46,0:13:23,25.1,25.1,100,100,63,100,0
1/18/24 14:46,0:13:24,25.1,25.1,100,100,63,100,0
1/18/24 14:46,0:13:25,25.1,25.1,100,100,64,100,0
1/18/24 14:46,0:13:26,25.1,25.1,100,100,63,100,0
1/18/24 14:46,0:13:27,25.2,25.1,100,100,63,100,0
1/18/24 14:46,0:13:28,25.2,25.1,100,100,63,100,0
1/18/24 14:46,0:13:29,25.2,25.1,100,100,64,100,0
1/18/24 14:46,0:13:30,25.2,25.1,100,100,65,100,0
1/18/24 14:46,0:13:31,25.2,25.1,100,100,64,100,0
1/18/24 14:46,0:13:32,25.2,25.1,100,100,64,100,0
1/18/24 14:46,0:13:33,25.2,25.1,100,100,65,100,0
1/18/24 14:46,0:13:35,25.2,25.2,100,100,65,100,0
1/18/24 14:46,0:13:37,25.2,25.2,100,100,65,100,0
1/18/24 14:46,0:13:38,25.2,25.2,100,100,66,100,0
1/18/24 14:46,0:13:39,25.2,25.2,100,100,65,100,0
1/18/24 14:46,0:13:40,25.3,25.2,100,100,66,100,0
1/18/24 14:46,0:13:41,25.3,25.2,100,100,65,100,0
1/18/24 14:46,0:13:42,25.3,25.2,100,100,66,100,0
1/18/24 14:46,0:13:43,25.3,25.2,100,100,66,100,0
1/18/24 14:46,0:13:44,25.3,25.2,100,100,67,100,0
1/18/24 14:46,0:13:45,25.3,25.2,100,100,67,100,0
1/18/24 14:46,0:13:46,25.3,25.3,100,100,66,100,0
1/18/24 14:46,0:13:47,25.3,25.3,100,100,67,100,0
1/18/24 14:46,0:13:52,25.4,25.3,100,100,67,100,0
1/18/24 14:46,0:13:53,25.4,25.3,100,100,67,100,0
1/18/24 14:46,0:13:54,25.4,25.3,100,100,68,100,0
1/18/24 14:46,0:13:55,25.4,25.3,100,100,67,100,0
1/18/24 14:46,0:13:56,25.4,25.3,100,100,68,100,0
1/18/24 14:46,0:13:57,25.4,25.3,100,100,69,100,0
1/18/24 14:46,0:13:58,25.4,25.4,100,100,68,100,0
1/18/24 14:46,0:13:59,25.4,25.4,100,100,69,100,0
1/18/24 14:46,0:14:00,25.4,25.4,100,100,70,100,0
1/18/24 14:46,0:14:01,25.4,25.4,100,100,69,100,0
1/18/24 14:46,0:14:02,25.4,25.4,100,100,68,100,0
1/18/24 14:46,0:14:03,25.4,25.4,100,100,70,100,0
1/18/24 14:46,0:14:04,25.5,25.4,100,100,70,100,0
1/18/24 14:46,0:14:05,25.5,25.4,100,100,71,100,0
1/18/24 14:46,0:14:06,25.5,25.4,100,100,69,100,0
1/18/24 14:46,0:14:07,25.5,25.4,100,100,70,100,0
1/18/24 14:46,0:14:09,25.5,25.4,100,100,70,100,0
1/18/24 14:46,0:14:10,25.5,25.5,100,100,70,100,0
1/18/24 14:46,0:14:11,25.5,25.5,100,100,71,100,0
1/18/24 14:46,0:14:12,25.5,25.5,100,100,70,100,0
1/18/24 14:46,0:14:13,25.5,25.5,100,100,71,100,0
1/18/24 14:46,0:14:14,25.5,25.5,100,100,72,100,0
1/18/24 14:46,0:14:15,25.6,25.5,100,100,71,100,0
1/18/24 14:46,0:14:16,25.6,25.5,100,100,71,100,0
1/18/24 14:47,0:14:17,25.6,25.5,100,100,72,100,0
1/18/24 14:47,0:14:18,25.6,25.5,100,100,72,100,0
1/18/24 14:47,0:14:19,25.6,25.5,100,100,71,100,0
1/18/24 14:47,0:14:20,25.6,25.5,100,100,72,100,0
1/18/24 14:47,0:14:21,25.6,25.6,100,100,72,100,0
1/18/24 14:47,0:14:22,25.6,25.6,100,100,73,100,0
1/18/24 14:47,0:14:23,25.6,25.6,100,100,72,100,0
1/18/24 14:47,0:14:24,25.6,25.6,100,100,72,100,0
1/18/24 14:47,0:14:25,25.6,25.6,100,100,73,100,0
1/18/24 14:47,0:14:27,25.7,25.6,100,100,73,100,0
1/18/24 14:47,0:14:31,25.7,25.6,100,100,73,100,0
1/18/24 14:47,0:14:32,25.7,25.6,100,100,73,100,0
1/18/24 14:47,0:14:33,25.7,25.6,100,100,74,100,0
1/18/24 14:47,0:14:34,25.7,25.6,100,100,74,100,0
1/18/24 14:47,0:14:35,25.7,25.6,100,100,73,100,0
1/18/24 14:47,0:14:36,25.7,25.7,100,100,74,100,0
1/18/24 14:47,0:14:37,25.7,25.7,100,100,73,100,0
1/18/24 14:47,0:14:38,25.7,25.7,100,100,75,100,0
1/18/24 14:47,0:14:39,25.8,25.7,100,100,74,100,0
1/18/24 14:47,0:14:40,25.8,25.7,100,100,75,100,0
1/18/24 14:47,0:14:42,25.8,25.7,100,100,75,100,0
1/18/24 14:47,0:14:43,25.8,25.7,100,100,76,100,0
1/18/24 14:47,0:14:45,25.8,25.7,100,100,76,100,0
1/18/24 14:47,0:14:46,25.8,25.7,100,100,75,100,0
1/18/24 14:47,0:14:47,25.8,25.7,100,100,76,100,0
1/18/24 14:47,0:14:49,25.8,25.7,100,100,76,100,0
1/18/24 14:47,0:14:50,25.8,25.7,100,100,78,100,0
1/18/24 14:47,0:14:51,25.9,25.7,100,100,76,100,0
1/18/24 14:47,0:14:52,25.9,25.8,100,100,76,100,0
1/18/24 14:47,0:14:54,25.9,25.8,100,100,77,100,0
1/18/24 14:47,0:14:55,25.9,25.8,100,100,76,100,0
1/18/24 14:47,0:14:56,25.9,25.8,100,100,76,100,0
1/18/24 14:47,0:14:57,25.9,25.8,100,100,77,100,0
1/18/24 14:47,0:14:59,25.9,25.8,100,100,77,100,0
1/18/24 14:47,0:15:00,25.9,25.8,100,100,78,100,0
1/18/24 14:47,0:15:02,25.9,25.8,100,100,78,100,0
1/18/24 14:47,0:15:03,25.9,25.8,100,100,79,100,0
1/18/24 14:47,0:15:04,26,25.8,100,100,78,100,0
1/18/24 14:47,0:15:05,26,25.8,100,100,79,100,0
1/18/24 14:47,0:15:06,26,25.8,100,100,78,100,0
1/18/24 14:47,0:15:07,26,25.8,100,100,79,100,0
1/18/24 14:47,0:15:08,26,25.9,100,100,79,100,0
1/18/24 14:47,0:15:10,26,25.9,100,100,79,100,0
1/18/24 14:47,0:15:11,26,25.9,100,100,79,100,0
1/18/24 14:47,0:15:12,26,25.9,100,100,79,100,0
1/18/24 14:47,0:15:13,26,25.9,100,100,80,100,0
1/18/24 14:47,0:15:14,26,25.9,100,100,81,100,0
1/18/24 14:47,0:15:15,26,25.9,100,100,80,100,0
1/18/24 14:47,0:15:16,26.1,25.9,100,100,80,100,0
1/18/24 14:48,0:15:17,26.1,25.9,100,100,80,100,0
1/18/24 14:48,0:15:18,26.1,25.9,100,100,81,100,0
1/18/24 14:48,0:15:19,26.1,25.9,100,100,80,100,0
1/18/24 14:48,0:15:20,26.1,26,100,100,82,100,0
1/18/24 14:48,0:15:21,26.1,26,100,100,81,100,0
1/18/24 14:48,0:15:24,26.1,26,100,100,81,100,0
1/18/24 14:48,0:15:25,26.1,26,100,100,82,100,0
1/18/24 14:48,0:15:26,26.1,26,100,100,81,100,0
1/18/24 14:48,0:15:27,26.2,26,100,100,83,100,0
1/18/24 14:48,0:15:28,26.2,26,100,100,82,100,0
1/18/24 14:48,0:15:29,26.2,26,100,100,83,100,0
1/18/24 14:48,0:15:30,26.2,26,100,100,82,100,0
1/18/24 14:48,0:15:31,26.2,26.1,100,100,83,100,0
1/18/24 14:48,0:15:32,26.2,26.1,100,100,81,100,0
1/18/24 14:48,0:15:33,26.2,26.1,100,100,82,100,0
1/18/24 14:48,0:15:34,26.2,26.1,100,100,84,100,0
1/18/24 14:48,0:15:35,26.2,26.1,100,100,83,100,0
1/18/24 14:48,0:15:36,26.2,26.1,100,100,83,100,0
1/18/24 14:48,0:15:37,26.2,26.1,100,100,83,100,0
1/18/24 14:48,0:15:38,26.2,26.1,100,100,84,100,0
1/18/24 14:48,0:15:39,26.3,26.1,100,100,84,100,0
1/18/24 14:48,0:15:41,26.3,26.1,100,100,84,100,0
1/18/24 14:48,0:15:42,26.3,26.2,100,100,84,100,0
1/18/24 14:48,0:15:43,26.3,26.2,100,100,83,100,0
1/18/24 14:48,0:15:44,26.3,26.2,100,100,85,100,0
1/18/24 14:48,0:15:45,26.3,26.2,100,100,84,100,0
1/18/24 14:48,0:15:46,26.3,26.2,100,100,84,100,0
1/18/24 14:48,0:15:47,26.3,26.2,100,100,85,100,0
1/18/24 14:48,0:15:48,26.3,26.2,100,100,84,100,0
1/18/24 14:48,0:15:50,26.3,26.2,100,100,84,100,0
1/18/24 14:48,0:15:51,26.4,26.2,100,100,85,100,0
1/18/24 14:48,0:15:52,26.4,26.2,100,100,86,100,0
1/18/24 14:48,0:15:53,26.4,26.2,100,100,86,100,0
1/18/24 14:48,0:15:54,26.4,26.3,100,100,86,100,0
1/18/24 14:48,0:15:55,26.4,26.3,100,100,85,100,0
1/18/24 14:48,0:15:56,26.4,26.3,100,100,87,100,0
1/18/24 14:48,0:15:57,26.4,26.3,100,100,86,100,0
1/18/24 14:48,0:16:00,26.4,26.3,100,100,86,100,0
1/18/24 14:48,0:16:01,26.4,26.3,100,100,87,100,0
1/18/24 14:48,0:16:03,26.5,26.3,100,100,87,100,0
1/18/24 14:48,0:16:04,26.5,26.3,100,100,87,100,0
1/18/24 14:48,0:16:05,26.5,26.3,100,100,87,100,0
1/18/24 14:48,0:16:07,26.5,26.4,100,100,87,100,0
1/18/24 14:48,0:16:08,26.5,26.4,100,100,87,100,0
1/18/24 14:48,0:16:10,26.5,26.4,100,100,87,100,0
1/18/24 14:48,0:16:11,26.5,26.4,100,100,88,100,0
1/18/24 14:48,0:16:12,26.5,26.4,100,100,89,100,0
1/18/24 14:48,0:16:13,26.5,26.4,100,100,88,100,0
1/18/24 14:48,0:16:14,26.5,26.4,100,100,89,100,0
1/18/24 14:48,0:16:15,26.5,26.4,100,100,88,100,0
1/18/24 14:48,0:16:16,26.6,26.4,100,100,89,100,0
1/18/24 14:49,0:16:18,26.6,26.4,100,100,89,100,0
1/18/24 14:49,0:16:19,26.6,26.4,100,100,89,100,0
1/18/24 14:49,0:16:20,26.6,26.5,100,100,89,100,0
1/18/24 14:49,0:16:21,26.6,26.5,100,100,90,100,0
1/18/24 14:49,0:16:22,26.6,26.5,100,100,89,100,0
1/18/24 14:49,0:16:23,26.6,26.5,100,100,89,100,0
1/18/24 14:49,0:16:24,26.6,26.6,100,100,89,100,0
1/18/24 14:49,0:16:25,26.6,26.6,100,100,91,100,0
1/18/24 14:49,0:16:26,26.6,26.6,100,100,90,100,0
1/18/24 14:49,0:16:27,26.7,26.6,100,100,90,100,0
1/18/24 14:49,0:16:28,26.7,26.6,100,100,91,100,0
1/18/24 14:49,0:16:29,26.7,26.6,100,100,90,100,0
1/18/24 14:49,0:16:30,26.7,26.6,100,100,91,100,0
1/18/24 14:49,0:16:31,26.7,26.6,100,100,91,100,0
1/18/24 14:49,0:16:32,26.7,26.6,100,100,91,100,0
1/18/24 14:49,0:16:33,26.7,26.6,100,100,92,100,0
1/18/24 14:49,0:16:34,26.7,26.6,100,100,91,100,0
1/18/24 14:49,0:16:35,26.7,26.6,100,100,92,100,0
1/18/24 14:49,0:16:36,26.7,26.7,100,100,92,100,0
1/18/24 14:49,0:16:37,26.7,26.6,100,100,91,100,0
1/18/24 14:49,0:16:38,26.7,26.6,100,100,91,100,0
1/18/24 14:49,0:16:39,26.8,26.6,100,100,92,100,0
1/18/24 14:49,0:16:40,26.8,26.6,100,100,92,100,0
1/18/24 14:49,0:16:41,26.8,26.6,100,100,92,100,0
1/18/24 14:49,0:16:42,26.8,26.7,100,100,92,100,0
1/18/24 14:49,0:16:44,26.8,26.7,100,100,92,100,0
1/18/24 14:49,0:16:45,26.8,26.7,100,100,93,100,0
1/18/24 14:49,0:16:46,26.8,26.7,100,100,93,100,0
1/18/24 14:49,0:16:47,26.8,26.7,100,100,92,100,0
1/18/24 14:49,0:16:48,26.8,26.7,100,100,94,100,0
1/18/24 14:49,0:16:49,26.8,26.7,100,100,94,100,0
1/18/24 14:49,0:16:50,26.8,26.7,100,100,92,100,0
1/18/24 14:49,0:16:51,26.9,26.7,100,100,93,100,0
1/18/24 14:49,0:16:52,26.9,26.7,100,100,94,100,0
1/18/24 14:49,0:16:53,26.9,26.8,100,100,94,100,0
1/18/24 14:49,0:16:55,26.9,26.8,100,100,94,100,0
1/18/24 14:49,0:16:57,26.9,26.8,100,100,94,100,0
1/18/24 14:49,0:16:58,26.9,26.9,100,100,95,100,0
1/18/24 14:49,0:16:59,26.9,26.8,100,100,94,100,0
1/18/24 14:49,0:17:00,26.9,26.8,100,100,94,100,0
1/18/24 14:49,0:17:01,26.9,26.8,100,100,95,100,0
1/18/24 14:49,0:17:02,26.9,26.8,100,100,95,100,0
1/18/24 14:49,0:17:03,27,26.9,100,100,95,100,0
1/18/24 14:49,0:17:04,27,26.9,100,100,95,100,0
1/18/24 14:49,0:17:05,27,26.9,100,100,96,100,0
1/18/24 14:49,0:17:06,27,26.9,100,100,95,100,0
1/18/24 14:49,0:17:07,27,26.9,100,100,95,100,0
1/18/24 14:49,0:17:08,27,26.9,100,100,96,100,0
1/18/24 14:49,0:17:09,27,26.9,100,100,96,100,0
1/18/24 14:49,0:17:10,27,27,100,100,96,100,0
1/18/24 14:49,0:17:11,27,27,100,100,97,100,0
1/18/24 14:49,0:17:12,27,27,100,100,97,100,0
1/18/24 14:49,0:17:13,27,27,100,100,96,100,0
1/18/24 14:49,0:17:14,27,26.9,100,100,97,100,0
1/18/24 14:49,0:17:16,27.1,26.9,100,100,97,100,0
1/18/24 14:50,0:17:17,27.1,27,100,100,97,100,0
1/18/24 14:50,0:17:18,27.1,27,100,100,97,100,0
1/18/24 14:50,0:17:19,27.1,27,100,100,98,100,0
1/18/24 14:50,0:17:20,27.1,27,100,100,97,100,0
1/18/24 14:50,0:17:21,27.1,27,100,100,98,100,0
1/18/24 14:50,0:17:22,27.1,27,100,100,97,100,0
1/18/24 14:50,0:17:23,27.1,27.1,100,100,98,100,0
1/18/24 14:50,0:17:24,27.1,27.1,100,100,98,100,0
1/18/24 14:50,0:17:25,27.1,27.1,100,100,97,100,0
1/18/24 14:50,0:17:26,27.1,27.1,100,100,97,100,0
1/18/24 14:50,0:17:27,27.1,27.1,100,100,98,100,0
1/18/24 14:50,0:17:28,27.2,27.1,100,100,98,100,0
1/18/24 14:50,0:17:29,27.2,27.1,100,100,98,100,0
1/18/24 14:50,0:17:30,27.2,27.1,100,100,99,100,0
1/18/24 14:50,0:17:34,27.2,27.1,100,100,99,100,0
1/18/24 14:50,0:17:35,27.2,27.2,100,100,99,100,0
1/18/24 14:50,0:17:36,27.2,27.2,100,100,99,100,0
1/18/24 14:50,0:17:37,27.2,27.2,100,100,100,100,0
1/18/24 14:50,0:17:39,27.3,27.2,100,100,100,100,0
1/18/24 14:50,0:17:41,27.3,27.2,100,100,100,100,0
1/18/24 14:50,0:17:42,27.3,27.2,100,100,99,100,0
1/18/24 14:50,0:17:43,27.3,27.2,100,100,100,100,0
1/18/24 14:50,0:17:45,27.3,27.2,100,100,100,100,0
1/18/24 14:50,0:17:46,27.3,27.3,100,100,100,100,0
1/18/24 14:50,0:17:49,27.3,27.3,100,100,100,100,0
1/18/24 14:50,0:17:50,27.3,27.3,100,100,100,100,0
1/18/24 14:50,0:17:51,27.4,27.3,100,100,100,100,0
1/18/24 14:50,0:17:56,27.4,27.3,100,100,100,100,0
1/18/24 14:50,0:17:57,27.4,27.4,100,100,100,100,0
1/18/24 14:50,0:18:03,27.5,27.4,100,100,100,100,0
1/18/24 14:50,0:18:10,27.5,27.4,100,100,100,100,0
1/18/24 14:50,0:18:11,27.5,27.5,100,100,100,100,0
1/18/24 14:50,0:18:15,27.6,27.5,100,100,100,100,0
1/18/24 14:51,0:18:22,27.6,27.5,100,100,100,100,0
1/18/24 14:51,0:18:23,27.6,27.6,100,100,100,100,0
1/18/24 14:51,0:18:27,27.7,27.6,100,100,100,100,0
1/18/24 14:51,0:18:36,27.7,27.6,100,100,100,100,0
1/18/24 14:51,0:18:37,27.7,27.7,100,100,100,100,0
1/18/24 14:51,0:18:40,27.8,27.7,100,100,100,100,0
1/18/24 14:51,0:18:44,27.8,27.7,100,100,100,100,0
1/18/24 14:51,0:18:45,27.8,27.8,100,100,100,100,0
1/18/24 14:51,0:18:51,27.9,27.8,100,100,100,100,0
1/18/24 14:51,0:18:59,27.9,27.8,100,100,100,100,0
1/18/24 14:51,0:19:00,27.9,27.9,100,100,100,100,0
1/18/24 14:51,0:19:03,28,27.9,100,100,100,100,0
1/18/24 14:51,0:19:10,28,27.9,100,100,100,100,0
1/18/24 14:51,0:19:11,28,28,100,100,100,100,0
1/18/24 14:51,0:19:15,28.1,28,100,100,100,100,0
1/18/24 14:52,0:19:22,28.1,28,100,100,100,100,0
1/18/24 14:52,0:19:23,28.1,28.1,100,100,100,100,0
1/18/24 14:52,0:19:27,28.2,28.1,100,100,100,100,0
1/18/24 14:52,0:19:30,28.2,28.1,100,100,100,100,0
1/18/24 14:52,0:19:31,28.2,28.1,100,100,100,100,0
1/18/24 14:52,0:19:35,28.2,28.1,100,100,100,100,0
1/18/24 14:52,0:19:36,28.2,28.2,100,100,100,100,0
1/18/24 14:52,0:19:39,28.3,28.2,100,100,100,100,0
1/18/24 14:52,0:19:50,28.3,28.2,100,100,100,100,0
1/18/24 14:52,0:19:51,28.3,28.3,100,100,100,100,0
1/18/24 14:52,0:19:52,28.4,28.3,100,100,100,100,0
1/18/24 14:52,0:19:54,28.4,28.3,100,100,100,100,0
1/18/24 14:52,0:19:55,28.4,28.3,100,100,100,100,0
1/18/24 14:52,0:20:02,28.4,28.3,100,100,100,100,0
1/18/24 14:52,0:20:03,28.5,28.4,100,100,100,100,0
1/18/24 14:52,0:20:04,28.5,28.4,100,100,100,100,0
1/18/24 14:52,0:20:05,28.5,28.4,100,100,100,100,0
